Repository: slip-slap/prec

File: latex_code/manuscript/SAI/tab/composite_material.tex
\begin{table*}[ht]
\caption{Comparison of the carbon/epoxy, graphite/epoxy, and glass/epoxy properties}
\centering
\begin{adjustbox}{width=1\textwidth}
\label{tab:mat}
\begin{tabular}{lccccc}
\toprule
Property								   & Symbol				  & Unit  &  Carbon/Epoxy&  Graphite/Epoxy  &  Glass/Epoxy   \\
\midrule
Longitudinal elastic modulus			   & $E_1$				  & GPa   &  116.6       &  181             &  38.6           \\
Traverse elastic modulus				   & $E_2$				  & GPa   &  7.67        &  10.3            &  8.27           \\
Major Poisson's ratio					   & $v_{12}$			  &       &  0.27        &  0.28            &  0.26           \\
Shear modulus							   & $G_{12}$			  & GPa   &  4.17        &  7.17            &  4.14           \\
Ultimate longitudinal tensile strength     & $(\sigma_1^T)_{ult}$ & MP    &  2062        &  1500            &  1062            \\
Ultimate longitudinal compressive strength & $(\sigma_1^C)_{ult}$ & MP    &  1701        &  1500            &  610             \\
Ultimate transverse tensile strength       & $(\sigma_2^T)_{ult}$ & MPa   &  70          &  40              &  31              \\
Ultimate transverse compressive strength   & $(\sigma_2^C)_{ult}$ & MPa   &  240         &  246             &  118              \\
Ultimate in-plane shear strength           & $(\tau_{12})_{ult}$  & MPa   &  105         &  68              &  72               \\
Density                                    & $\rho$               & $g/cm^3$ &  1.605    &  1.590           &  1.903               \\
Cost                                       &                      &       &  8           &  2.5             &  1               \\
\bottomrule
\end{tabular}
\end{adjustbox}
\end{table*}
