Repository: slip-slap/prec

File: latex_code/manuscript/thesis/Figures/chapter4/part2/tab/composite_material.tex
\begin{table*}[!ht]
\normalsize
\caption{Properties of T300/5308 carbon/epoxy composite}
\label{tab:T300/5308}
\centering
\begin{tabularx}{0.8\textwidth}{p{0.4\textwidth}p{0.1\textwidth}p{0.1\textwidth}c}
	\toprule
	\textbf{Property}								   & \textbf{Symbol}				  & \textbf{Unit}  & \textbf{ Graphite/Epoxy}     \\
	\midrule
	Longitudinal elastic modulus			   & $E_1$				  & GPa   &  181                 \\
	Traverse elastic modulus				   & $E_2$				  & GPa   &  10.3                \\
	Major Poisson's ratio					   & $v_{12}$			  &       &  0.28                \\
	Shear modulus							   & $G_{12}$			  & GPa   &  7.17                \\
	Ultimate longitudinal tensile strength     & $(\sigma_1^T)_{ult}$ & MP    &  1500                 \\
	Ultimate longitudinal compressive strength & $(\sigma_1^C)_{ult}$ & MP    &  1500                 \\
	Ultimate transverse tensile strength       & $(\sigma_2^T)_{ult}$ & MPa   &  40                   \\
	Ultimate transverse compressive strength   & $(\sigma_2^C)_{ult}$ & MPa   &  246                   \\
	Ultimate in-plane shear strength           & $(\tau_{12})_{ult}$  & MPa   &  68                    \\
	\bottomrule
\end{tabularx}
\end{table*}
